Repository: thanakitpw/infinite-website-redesign

File: content/articles/08-steel-surface-preparation.md
---
ลำดับ: 8 จาก 12
slug: steel-surface-preparation
url: /articles/steel-surface-preparation
title: "การเตรียมผิวเหล็กก่อนทาสีกันไฟตามมาตรฐาน Sa 2.5 และ St 2"
description: "ผิวเหล็กก่อนทาสีกันไฟต้องสะอาดถึงระดับ Sa 2.5 (พ่นทราย) หรือ St 2 (ขัดด้วยเครื่องมือ) ตาม ISO 8501-1 บทความอธิบายความหมายของแต่ละระดับ วิธีตรวจ และสีรองพื้นที่ต้องใช้ต่อ"
keyword_หลัก: "เตรียมผิวเหล็ก Sa 2.5"
keyword_รอง: ["Sa 2.5 คือ", "St 2 St 3 เตรียมผิว", "ISO 8501-1", "พ่นทรายก่อนทาสีกันไฟ", "สีรองพื้นกันสนิม สีกันไฟ"]
หมวด: "ขั้นตอนงานติดตั้ง"
เวลาอ่าน: "7 นาที"
ผู้เขียน: "รอชื่อวิศวกรและเลขทะเบียนจากลูกค้า"
voice: "content/articles/VOICE-GUIDE.md"
สถานะ: "ดราฟต์ (10 ก.ย. 2569)"

แหล่งข้อเท็จจริงที่ใช้:
  - /product/neocoat-primer-grey-oxide: ต้องทารองพื้นก่อนทุกครั้ง, ต้องเป็นรองพื้นที่ผู้ผลิต Neocoat อนุมัติ, 25 กก. (5 Gl.) 60–80 ตร.ม., สีแดง/เทา,
    ผิวต้องปราศจากคราบน้ำมัน จารบี สนิม คราบเกลือ ฝุ่นละออง
  - /product/neocoat-intumescent-paint-s: ขั้นตอนติดตั้ง 4 ขั้น, สีทับหน้ากันความชื้นทำให้สีกันไฟบวมและร่อน
  - บทความเดิม "ขั้นตอนการทา/พ่น": พ่นทราย Sa 2.0–2.5 หรือขัดตามข้อกำหนด
  - /product/mandolite-cp2 และ fendolite-m2: ผิวต้องแห้ง ไม่มีน้ำมัน จารบี
  - มาตรฐานทั่วไป ISO 8501-1 (ระดับความสะอาดผิวเหล็ก Sa/St) และ ISO 8502-6 (ทดสอบเกลือด้วย Bresle) ความรู้วิชาชีพทั่วไป

การแบ่งหน้าที่กับบทเดิม:
  - บทเดิม "ขั้นตอนการทา/พ่น" เป็นเจ้าของลำดับงานทั้งระบบ บทนี้เป็นเจ้าของขั้นเตรียมผิวอย่างละเอียด ลิงก์หากัน

ลิงก์ภายใน:
  - /product/neocoat-primer-grey-oxide
  - /product/neocoat-intumescent-paint-s
  - /product/mandolite-cp2
  - /articles/fireproof-application-steps
  - /articles/dft-measurement
  - /services/fireproof-supervision

รูปที่ต้องเจน (5 รูป):
  - ปก 1600×840 · ช่างพ่นทรายเสาเหล็ก ผิวเหล็กด้านที่พ่นแล้วเป็นสีเทาเงินด้าน อีกด้านยังมีสนิม
    ไฟล์: steel-surface-preparation-cover.webp
    alt: การพ่นทรายเตรียมผิวเสาเหล็กก่อนทาสีรองพื้นและสีกันไฟ
  - ในเนื้อหา 1200×675 · ผิวเหล็ก 4 ระดับเรียงกัน Sa 1, Sa 2, Sa 2.5, Sa 3 เห็นความสะอาดต่างกัน
    ไฟล์: sa-grades-comparison.webp
    alt: เปรียบเทียบผิวเหล็กหลังพ่นทรายระดับ Sa 1 ถึง Sa 3 ตาม ISO 8501-1
  - ในเนื้อหา 1200×675 · ช่างใช้เครื่องขัดลวดไฟฟ้าขัดผิวคานเหล็ก ระดับ St 2
    ไฟล์: st2-power-tool-cleaning.webp
    alt: การขัดผิวเหล็กด้วยเครื่องมือไฟฟ้าถึงระดับ St 2 ในพื้นที่ที่พ่นทรายไม่ได้
  - ในเนื้อหา 1200×675 · เหล็กที่พ่นทรายแล้วเริ่มมีสนิมย้อนสีส้มอ่อนเป็นจุด ๆ
    ไฟล์: flash-rust-after-blasting.webp
    alt: สนิมย้อนบนผิวเหล็กที่พ่นทรายแล้วปล่อยทิ้งไว้โดยไม่ทารองพื้น
  - og 1200×630 · ครอปจากรูปปก
    ไฟล์: steel-surface-preparation-og.webp

ต้องให้วิศวกรลูกค้ายืนยันก่อนขึ้นเว็บ:
  - ระดับที่ Neocoat กำหนดจริงใน TDS (Sa 2.5 หรือยอมรับ St 2 ในกรณีใด) บทเขียนตามบทเดิมของเว็บที่ระบุ Sa 2.0–2.5 หรือขัดตามข้อกำหนด
  - ค่าความขรุขระผิว (surface profile) ที่ TDS สีรองพื้นกำหนด บทเลี่ยงไม่ระบุตัวเลข
  - ระยะเวลาสูงสุดที่ปล่อยเหล็กพ่นทรายไว้ก่อนทารองพื้น บทเขียน "ภายในวันเดียวกัน" ตามแนวปฏิบัติทั่วไป
---

# การเตรียมผิวเหล็กก่อนทาสีกันไฟตามมาตรฐาน Sa 2.5 และ St 2

ผิวเหล็กก่อนทาสีรองพื้นและสีกันไฟต้องสะอาดถึงระดับที่กำหนดตาม ISO 8501-1 ระดับ Sa 2.5 ได้จากการพ่นทราย ระดับ St 2 ได้จากการขัดด้วยเครื่องมือมือหรือเครื่องมือไฟฟ้า ระบบ[สีกันไฟ Neocoat](/product/neocoat-intumescent-paint-s) กำหนดให้ผิวเหล็กปราศจากคราบน้ำมัน จารบี สนิม คราบเกลือ และฝุ่นละออง ก่อนทาสีรองพื้นทุกครั้ง ฟิล์มสีกันไฟที่หลุดร่อนหลังส่งมอบเกือบทั้งหมดมีสาเหตุจากขั้นนี้

ค่าเตรียมผิวคิดเป็นสัดส่วนไม่มากของงานทั้งหมด แต่เป็นขั้นที่แก้ทีหลังไม่ได้โดยไม่รื้อสีทุกชั้นออก บทความนี้อธิบายความหมายของระดับ Sa และ St วิธีเลือกระดับตามสภาพหน้างาน และการต่อไปยังสีรองพื้น ลำดับงานทั้งระบบอ่านได้ที่บทความ[ขั้นตอนการทาสีกันไฟที่ถูกต้อง](/articles/fireproof-application-steps)

## ระดับความสะอาดผิวตาม ISO 8501-1

มาตรฐาน ISO 8501-1 แบ่งระดับความสะอาดของผิวเหล็กหลังเตรียมผิวเป็น 2 กลุ่มตามวิธีที่ใช้ กลุ่ม Sa สำหรับการพ่นด้วยวัสดุขัด (blast cleaning) และกลุ่ม St สำหรับการขัดด้วยเครื่องมือมือหรือเครื่องมือไฟฟ้า (hand and power tool cleaning) ตัวเลขยิ่งสูงยิ่งสะอาด

| ระดับ | วิธี | ความหมาย |
|---|---|---|
| Sa 1 | พ่นทรายเบา | เอาเฉพาะสเก็ดและสนิมที่หลุดง่ายออก |
| Sa 2 | พ่นทรายทั่วถึง | สเก็ดและสนิมออกเกือบหมด เหลือคราบติดแน่นได้บ้าง |
| Sa 2.5 | พ่นทรายละเอียดมาก | เหลือได้เพียงรอยจางเป็นจุดหรือแถบ ผิวส่วนใหญ่เป็นเนื้อเหล็ก |
| Sa 3 | พ่นทรายจนเหล็กขาว | ผิวเป็นเนื้อเหล็กสะอาดสม่ำเสมอทั้งหมด |
| St 2 | ขัดด้วยเครื่องมือทั่วถึง | สเก็ดหลวม สนิมหลวม และสีเก่าที่หลุดง่ายออกหมด |
| St 3 | ขัดด้วยเครื่องมือละเอียดมาก | เหมือน St 2 แต่ผิวต้องมีประกายเนื้อเหล็กชัดเจน |

ระดับ Sa 2.5 เป็นระดับที่ระบบสีอุตสาหกรรมส่วนใหญ่กำหนดสำหรับเหล็กใหม่ เพราะให้ทั้งความสะอาดและความขรุขระผิว (surface profile) ที่สีรองพื้นยึดเกาะได้ดี ระดับ St 2 ใช้ในตำแหน่งที่พ่นทรายไม่ได้ เช่น งานซ่อมเฉพาะจุดในอาคารที่ใช้งานอยู่ หรือเหล็กที่อยู่ใกล้เครื่องจักรที่ฝุ่นทรายเข้าไม่ได้

## การพ่นทรายถึง Sa 2.5 สำหรับเหล็กใหม่และเหล็กที่มีสนิม

การพ่นทรายเอาสเก็ดรีดร้อน (mill scale) ที่ติดมาจากโรงรีดออกได้หมด สเก็ดนี้ดูเหมือนผิวเรียบสีน้ำเงินเทา แต่หลุดล่อนได้เมื่อเหล็กขยายตัวจากความร้อน และดึงสีทุกชั้นที่ทาทับหลุดตามไปด้วย เหล็กใหม่ที่ดูสะอาดจึงยังต้องพ่นทราย

หลังพ่นทราย ผิวเหล็กไม่มีอะไรปกป้อง สนิมย้อน (flash rust) เกิดได้ภายในไม่กี่ชั่วโมงในอากาศชื้นแบบไทย แนวปฏิบัติทั่วไปคือทาสีรองพื้นภายในวันเดียวกันกับที่พ่นทราย และไม่พ่นทรายพื้นที่มากกว่าที่ทารองพื้นทันในวันนั้น การพ่นทรายทั้งอาคารแล้วค่อยทารองพื้นในสัปดาห์ถัดไป ทำให้ต้องพ่นซ้ำหรือทาทับสนิมย้อน

## การขัดถึง St 2 ในตำแหน่งที่พ่นทรายไม่ได้

เครื่องมือที่ใช้คือแปรงลวดไฟฟ้า จานขัด และเครื่องเจียร ผลที่ต้องได้คือสเก็ดหลวม สนิมหลวม และสีเก่าที่หลุดง่ายออกหมด ผิวที่เหลือต้องแน่นและติดกับเนื้อเหล็ก ระดับ St 2 ไม่ได้เอาสเก็ดรีดร้อนที่ติดแน่นออก ระบบสีที่ยอมรับ St 2 มักกำหนดให้ใช้สีรองพื้นชนิดที่ยึดเกาะบนผิวแบบนี้ได้ ต้องตรวจกับ TDS ของสีรองพื้นก่อน

ข้อจำกัดของการขัดด้วยเครื่องมือคือผิวมักถูกขัดจนมัน (burnished) ทำให้สีรองพื้นยึดเกาะได้ไม่ดี ต้องควบคุมไม่ให้ขัดจุดเดียวนานเกิน และไม่ใช้จานขัดที่สึกจนเรียบ

## สิ่งปนเปื้อนที่การพ่นทรายเอาออกไม่ได้

คราบน้ำมันและจารบีต้องล้างด้วยตัวทำละลายก่อนพ่นทราย การพ่นทรายบนผิวที่มีน้ำมันจะกระจายน้ำมันไปทั่วผิวและฝังลงในความขรุขระ สีรองพื้นที่ทาทับจะหลุดเป็นแผ่น

คราบเกลือมองไม่เห็นด้วยตา แต่ดูดความชื้นผ่านฟิล์มสีมาทำให้เกิดสนิมใต้ฟิล์มและเป็นตุ่มพอง เหล็กที่เก็บใกล้ทะเล ผ่านการขนส่งทางเรือ หรืออยู่ในโรงงานที่มีไอกรด ควรทดสอบเกลือด้วยชุดทดสอบ Bresle ตาม ISO 8502-6 ก่อนทารองพื้น ถ้าเกินเกณฑ์ที่ TDS กำหนดต้องล้างด้วยน้ำสะอาดแรงดันสูงแล้วปล่อยแห้ง

ฝุ่นจากการพ่นทรายเองก็ต้องเป่าหรือดูดออกก่อนทา ฝุ่นที่เหลือบนผิวทำให้สีรองพื้นยึดเกาะกับฝุ่นแทนที่จะเกาะกับเหล็ก

## สีรองพื้นต้องเป็นรุ่นที่ผู้ผลิตสีกันไฟอนุมัติ

ผิวที่เตรียมถึงระดับแล้วต้องทา[สีรองพื้นกันสนิม Neocoat Primer](/product/neocoat-primer-grey-oxide) ก่อนทาสีกันไฟทุกครั้ง ถัง 25 กก. (5 แกลลอน) ทาได้ 60–80 ตร.ม. มีสีแดงและสีเทาให้เลือก การใช้สีรองพื้นรุ่นอื่นที่ผู้ผลิต Neocoat ไม่ได้อนุมัติ เสี่ยงต่อการหลุดล่อนและปฏิกิริยาเคมีที่ไม่พึงประสงค์ระหว่างชั้นสี

เหตุผลที่ระบบสีกันไฟเข้มงวดเรื่องรองพื้นมากกว่าสีทั่วไป คือฟิล์มสีกันไฟหนา 500–3,500 ไมครอนต้องพองตัวเมื่อโดนไฟ ถ้ารองพื้นด้านล่างหลุด ชั้นฉนวนทั้งหมดจะหลุดออกจากเหล็กพร้อมกัน สีกันไฟ Neocoat ระบุลำดับระบบไว้ชัดเจน คือรองพื้น สีกันไฟ แล้วสีทับหน้า

ซีเมนต์พ่นกันไฟอย่าง [Mandolite CP-2](/product/mandolite-cp2) มีข้อกำหนดผิวที่ต่างออกไป คือต้องแห้งและปราศจากน้ำมันจารบี และเหล็กที่ทาสีรองพื้นไว้ก่อนต้องตรวจว่ารองพื้นชนิดนั้นเข้ากับซีเมนต์พ่นได้

## การตรวจและบันทึกขั้นเตรียมผิว

ระดับ Sa และ St ตรวจด้วยการเทียบกับรูปมาตรฐานใน ISO 8501-1 ในแสงที่เพียงพอ ผู้ควบคุมงานควรถ่ายรูปผิวเหล็กหลังเตรียมพร้อมป้ายรหัสชิ้นงาน แบบเดียวกับที่บันทึกความหนาฟิล์ม บันทึกควรมีวันเวลาที่พ่นทรายเสร็จและเวลาที่ทารองพื้น เพื่อยืนยันว่าไม่ปล่อยผิวไว้นานเกิน

บันทึกขั้นเตรียมผิวเป็นส่วนหนึ่งของหลักฐานที่วิศวกรผู้ควบคุมงานใช้ออกหนังสือ น.4-9 ร่วมกับบันทึก DFT รายละเอียดการวัดความหนาอ่านได้ที่บทความ[การวัดความหนาฟิล์มแห้ง DFT](/articles/dft-measurement) โครงการที่ต้องการวิศวกรควบคุมตั้งแต่ขั้นเตรียมผิว ใช้บริการ[ควบคุมงานสีกันไฟ](/services/fireproof-supervision)ได้

## คำถามที่พบบ่อย

**เหล็กกัลวาไนซ์ต้องพ่นทรายหรือไม่**

ไม่พ่นทรายแบบเหล็กดำ เพราะจะทำลายชั้นสังกะสี ผิวกัลวาไนซ์ต้องล้างคราบน้ำมันและทำผิวให้หยาบเล็กน้อยด้วยวิธีที่ TDS สีรองพื้นกำหนด และต้องใช้สีรองพื้นชนิดที่ยึดเกาะบนสังกะสีได้ ควรแจ้งผู้ขายสีกันไฟล่วงหน้าว่าเหล็กเป็นกัลวาไนซ์

**เหล็กที่มีสีรองพื้นจากโรงงานผลิตเหล็ก (shop primer) ต้องขัดออกหรือไม่**

ขึ้นกับว่าสีรองพื้นนั้นเข้ากับระบบ Neocoat หรือไม่ และสภาพยังดีหรือไม่ ควรส่งชื่อรุ่นสีรองพื้นเดิมให้ผู้ขายตรวจ ถ้าไม่เข้ากันต้องเอาออกถึงระดับที่กำหนดแล้วทารองพื้นใหม่

**พ่นทรายในโรงงานที่ยังผลิตอยู่ได้หรือไม่**

ทำได้ยากเพราะฝุ่นและเสียง ทางเลือกคือขัดด้วยเครื่องมือถึง St 2 หรือ St 3 ในตำแหน่งที่จำเป็น หรือใช้การพ่นด้วยน้ำแรงดันสูงถ้าพื้นที่รองรับน้ำได้ ต้องยืนยันกับ TDS ว่าระบบสีรองพื้นยอมรับวิธีนั้น

**ต้องเตรียมผิวถึงระดับไหนสำหรับซ่อมสีกันไฟที่เสียหายเฉพาะจุด**

ขอบของสีเดิมต้องขัดให้ลาด (feather edge) และผิวเหล็กที่โผล่ต้องสะอาดถึง St 2 เป็นอย่างน้อย แล้วทารองพื้นและสีกันไฟให้ได้ความหนาเท่าเดิม พร้อมบันทึก DFT ของจุดซ่อม

## ขั้นตอนถัดไป

โครงการที่กำลังจะเริ่มงานเตรียมผิว ส่งสภาพเหล็กปัจจุบัน (เหล็กใหม่ มีสนิม มีสีเดิม หรือกัลวาไนซ์) พร้อมข้อจำกัดหน้างานเรื่องฝุ่นและเสียง มาที่ทีมวิศวกร ทีมจะระบุระดับเตรียมผิวที่ระบบสีกำหนด สีรองพื้นที่ต้องใช้ และเสนอราคากลับภายใน 24 ชั่วโมง โทร 086-339-4682 หรือแอด LINE

File: content/articles/10-roof-heat-reflective-coating-payback.md
---
ลำดับ: 10 จาก 12
slug: roof-heat-reflective-coating-payback
url: /articles/roof-heat-reflective-coating-payback
title: "สีสะท้อนความร้อนหลังคาโรงงาน วิธีคำนวณระยะคืนทุนจากค่าไฟ"
description: "สีเซรามิคสะท้อนความร้อน Roof Shield ลดความร้อนได้สูงสุด 93% ลดอุณหภูมิผิวหลังคากว่า 10 องศา บทความให้สูตรคำนวณระยะคืนทุนจากค่าไฟส่วนทำความเย็น พร้อมข้อมูลที่ต้องเก็บก่อนคำนวณ"
keyword_หลัก: "สีสะท้อนความร้อน คุ้มไหม"
keyword_รอง: ["สีสะท้อนความร้อนหลังคา ระยะคืนทุน", "สีเซรามิคกันร้อน โรงงาน", "ลดค่าไฟ โรงงาน หลังคา", "Roof Shield"]
หมวด: "วิธีเลือก/คำนวณ"
เวลาอ่าน: "7 นาที"
ผู้เขียน: "รอชื่อวิศวกรและเลขทะเบียนจากลูกค้า"
voice: "content/articles/VOICE-GUIDE.md"
สถานะ: "ดราฟต์ (10 ก.ย. 2569)"

แหล่งข้อเท็จจริงที่ใช้ (ทั้งหมดจาก /product/roof-shield-ceramic):
  - Ceramic Coating อะคริลิคสูตรน้ำ สีขาว สะท้อนความร้อนและรังสีอินฟราเรด
  - ลดความร้อนสูงสุด 93%, ลดอุณหภูมิผิวหลังคามากกว่า 10 องศา, ประหยัดค่าไฟกว่า 30%
  - พื้นผิว: เมทัลชีท กระเบื้องลอนคู่ ดาดฟ้า คสล. ผนังภายนอก รางน้ำ
  - ติดตั้งได้โดยไม่ต้องหยุดการทำงานภายในอาคาร, ไม่ใช่สีกันไฟ

ข้อควรระวังในการเขียน:
  - ตัวเลข 93% / 10 องศา / 30% เป็นตัวเลขที่ลูกค้าเคลม บทเขียนเป็น "สูงสุด" และ "กว่า" ตามหน้าสินค้า และเน้นว่าผลจริงขึ้นกับสัดส่วนความร้อนที่เข้าทางหลังคา
  - ไม่ใส่ราคาต่อ ตร.ม. หรือค่าไฟจริง สูตรคำนวณใช้ตัวแปรที่ผู้อ่านกรอกเอง ตัวอย่างระบุชัดว่าเป็นตัวเลขสมมติ

ลิงก์ภายใน:
  - /product/roof-shield-ceramic
  - /product/neocoat-intumescent-paint-s
  - /contact

รูปที่ต้องเจน (4 รูป):
  - ปก 1600×840 · หลังคาเมทัลชีทโรงงาน ครึ่งหนึ่งทาสีขาวสะท้อนแสง อีกครึ่งเป็นสีเดิมเข้ม มุมมองจากโดรน
    ไฟล์: roof-heat-reflective-coating-cover.webp
    alt: หลังคาโรงงานที่ทาสีสะท้อนความร้อนสีขาวครึ่งหนึ่ง เทียบกับส่วนที่ยังไม่ได้ทา
  - ในเนื้อหา 1200×675 · ภาพถ่ายความร้อน (thermal) ของหลังคาสองส่วน ส่วนทาสีเป็นสีฟ้าเย็น ส่วนไม่ทาเป็นสีแดง
    ไฟล์: roof-thermal-image-comparison.webp
    alt: ภาพถ่ายความร้อนเปรียบเทียบอุณหภูมิผิวหลังคาที่ทาสีสะท้อนความร้อนกับที่ไม่ได้ทา
  - ในเนื้อหา 1200×675 · ช่างทาสีขาวบนหลังคาเมทัลชีทด้วยลูกกลิ้ง ขณะโรงงานด้านล่างยังทำงาน
    ไฟล์: roof-coating-application-no-shutdown.webp
    alt: การทาสีสะท้อนความร้อนบนหลังคาโรงงานโดยไม่ต้องหยุดการผลิตด้านล่าง
  - og 1200×630 · ครอปจากรูปปก
    ไฟล์: roof-heat-reflective-coating-og.webp

ต้องให้ลูกค้ายืนยันก่อนขึ้นเว็บ:
  - อัตราการทา (ตร.ม. ต่อถัง) และจำนวนเที่ยวของ Roof Shield ไม่มีบนหน้าสินค้า ถ้ามีจะเพิ่มในหัวข้อต้นทุน
  - ผลวัดจริงจากงานที่เคยทำ (อุณหภูมิผิวก่อน/หลัง หรือค่าไฟก่อน/หลัง) ถ้ามีสัก 1 เคส จะแทนตัวอย่างสมมติได้
---

# สีสะท้อนความร้อนหลังคาโรงงาน วิธีคำนวณระยะคืนทุนจากค่าไฟ

ระยะคืนทุนของสีสะท้อนความร้อนคำนวณจากต้นทุนติดตั้งทั้งหมด หารด้วยค่าไฟที่ประหยัดได้ต่อปี ค่าไฟที่ประหยัดได้มาจากส่วนที่ใช้ทำความเย็นหรือระบายอากาศเท่านั้น ไม่ใช่ค่าไฟทั้งโรงงาน สีเซรามิคสะท้อนความร้อน Roof Shield ลดความร้อนได้สูงสุด 93% และลดอุณหภูมิผิวหลังคาได้มากกว่า 10 องศา ผลต่อค่าไฟจริงขึ้นกับว่าความร้อนในอาคารเข้ามาทางหลังคาเป็นสัดส่วนเท่าไร

โรงงานที่พิจารณาทาสีสะท้อนความร้อนมักได้ตัวเลข "ประหยัดค่าไฟกว่า 30%" มาก่อน แล้วไม่แน่ใจว่าตัวเลขนี้ใช้กับอาคารของตนได้แค่ไหน บทความนี้ให้สูตรคำนวณที่ใช้ตัวเลขของโรงงานเอง และระบุข้อมูล 4 อย่างที่ต้องเก็บก่อนคำนวณ

## สีสะท้อนความร้อนลดความร้อนที่เข้าทางหลังคา

[Roof Shield](/product/roof-shield-ceramic) เป็นสี Ceramic Coating สีขาว ประเภทอะคริลิคสูตรน้ำ ทำหน้าที่สะท้อนความร้อนและรังสีอินฟราเรดจากดวงอาทิตย์ออกจากผิวหลังคาก่อนที่ความร้อนจะผ่านเข้ามาในอาคาร ตัวเลขลดความร้อนสูงสุด 93% วัดที่ผิวหลังคา ส่วนอุณหภูมิผิวหลังคาลดได้มากกว่า 10 องศา

ทาได้บนหลังคาเหล็กรีดลอน (เมทัลชีท) กระเบื้องลอนคู่ ดาดฟ้า คสล. ผนังอาคารภายนอก และรางน้ำ หลังคาเมทัลชีทสีเข้มที่พบในโรงงานส่วนใหญ่ได้ผลชัดที่สุด เพราะผิวเดิมดูดความร้อนมาก และแผ่นเหล็กบางส่งความร้อนลงมาในอาคารเร็ว

สีตัวนี้ทำหน้าที่ลดความร้อนเท่านั้น ไม่ใช่สีกันไฟ โครงสร้างเหล็กที่ต้องทนไฟตามกฎหมายยังต้องใช้[สีกันไฟ Neocoat](/product/neocoat-intumescent-paint-s)แยกต่างหาก

## ข้อมูล 4 อย่างที่ต้องเก็บก่อนคำนวณ

การคำนวณที่ใช้ตัดสินใจได้ต้องมีตัวเลขของโรงงานนั้นเอง ไม่ใช่ค่าเฉลี่ยจากโรงงานอื่น

1. **ค่าไฟส่วนทำความเย็นและระบายอากาศต่อปี** แยกจากค่าไฟเครื่องจักร ถ้าไม่มีมิเตอร์แยก ให้ประมาณจากกำลังไฟของเครื่องปรับอากาศและพัดลมระบายอากาศคูณชั่วโมงใช้งาน
2. **สัดส่วนความร้อนที่เข้าทางหลังคา** อาคารชั้นเดียวหลังคาเมทัลชีทที่ไม่มีฉนวน ความร้อนส่วนใหญ่มาจากหลังคา อาคารที่มีฉนวนใต้หลังคาแล้ว หรือมีชั้นบนคั่น สัดส่วนนี้ต่ำกว่ามาก
3. **พื้นที่หลังคาที่จะทา** เป็นตารางเมตร วัดจากแบบหรือจากภาพถ่ายดาวเทียม
4. **ต้นทุนติดตั้งทั้งหมด** จากใบเสนอราคา รวมค่าสี ค่าแรง และค่าเข้าถึงหลังคา

ข้อ 2 คือตัวแปรที่ทำให้ตัวเลข "ประหยัดกว่า 30%" ใช้กับแต่ละอาคารได้ไม่เท่ากัน โรงงานที่ติดฉนวนใต้หลังคาไว้แล้ว ได้ผลจากสีสะท้อนความร้อนน้อยกว่าโรงงานที่หลังคาเปลือย

## สูตรคำนวณระยะคืนทุน

เงินที่ประหยัดได้ต่อปี = ค่าไฟส่วนทำความเย็นต่อปี × สัดส่วนความร้อนที่เข้าทางหลังคา × สัดส่วนที่สีลดได้

ระยะคืนทุน (ปี) = ต้นทุนติดตั้งทั้งหมด ÷ เงินที่ประหยัดได้ต่อปี

ตัวอย่างต่อไปนี้ใช้ตัวเลขสมมติเพื่อแสดงวิธีคิด โรงงานชั้นเดียวหลังคาเมทัลชีทไม่มีฉนวน พื้นที่หลังคา 2,000 ตร.ม. ค่าไฟส่วนทำความเย็นและระบายอากาศปีละ 600,000 บาท ประเมินว่าความร้อนเข้าทางหลังคา 70% และสีลดความร้อนส่วนนั้นได้ 50% (ใช้ค่าต่ำกว่าที่ผลิตภัณฑ์ระบุ เพื่อคิดแบบระมัดระวัง)

| รายการ | ค่า |
|---|---|
| ค่าไฟส่วนทำความเย็นต่อปี | 600,000 บาท |
| สัดส่วนความร้อนที่เข้าทางหลังคา | 70% |
| สัดส่วนที่สีลดได้ (คิดแบบระมัดระวัง) | 50% |
| เงินที่ประหยัดได้ต่อปี | 600,000 × 0.70 × 0.50 = 210,000 บาท |
| ต้นทุนติดตั้ง (จากใบเสนอราคา) | นำตัวเลขจริงมาใส่ |
| ระยะคืนทุน | ต้นทุนติดตั้ง ÷ 210,000 |

ถ้าต้นทุนติดตั้งทั้งหมดอยู่ที่ 420,000 บาท ระยะคืนทุนคือ 2 ปี ถ้าอยู่ที่ 630,000 บาท คือ 3 ปี ตัวเลขต้นทุนต้องมาจากใบเสนอราคาของโครงการนั้น เพราะขึ้นกับสภาพหลังคา จำนวนเที่ยวที่ต้องทา และความยากในการเข้าถึง

## สิ่งที่ทำให้ระยะคืนทุนสั้นลงโดยไม่อยู่ในสูตร

โรงงานที่มีการผลิตตลอดปีและเปิดเครื่องปรับอากาศทั้งวัน ได้ประโยชน์เต็มทุกวัน ส่วนคลังสินค้าที่ใช้พัดลมระบายอากาศอย่างเดียว ประหยัดค่าไฟได้น้อยกว่า แต่ได้อุณหภูมิในอาคารที่ลดลงกว่า 10 องศาที่ผิวหลังคา ซึ่งมีผลต่อสภาพการทำงานและสินค้าที่ไวต่อความร้อน

การติดตั้งไม่ต้องหยุดการทำงานภายในอาคาร เพราะทำจากด้านบนหลังคา โรงงานไม่เสียรายได้จากการหยุดผลิตระหว่างติดตั้ง ซึ่งเป็นต้นทุนแฝงที่การติดฉนวนใต้หลังคามักมี

อายุการใช้งานของฟิล์มสีมีผลต่อความคุ้มค่าโดยรวม สีที่คืนทุนใน 2–3 ปีและใช้งานได้นานกว่านั้น ให้ผลตอบแทนเป็นบวกในปีที่เหลือ ควรถามผู้ขายเรื่องการรับประกันและรอบการทาซ้ำก่อนตัดสินใจ

## วิธีวัดผลจริงหลังทา

ก่อนทา วัดอุณหภูมิผิวหลังคาด้านในและอุณหภูมิอากาศในอาคารที่ความสูงระดับคนทำงาน ในช่วง 13:00–15:00 ของวันที่แดดจัด บันทึกไว้ 3–5 วัน หลังทาวัดซ้ำในเงื่อนไขเดียวกัน ค่าอุณหภูมิผิวที่ลดลงคือหลักฐานตรงที่สุด

ค่าไฟใช้เปรียบเทียบเดือนต่อเดือนกับปีก่อน โดยดูเฉพาะเดือนที่อุณหภูมิภายนอกใกล้เคียงกัน การเทียบค่าไฟทั้งปีแบบรวมมีตัวแปรอื่นปนมาก เช่น ปริมาณการผลิตที่เปลี่ยน

## คำถามที่พบบ่อย

**ทาบนหลังคาที่เป็นสนิมได้หรือไม่**
ผิวต้องสะอาดและแน่นก่อนทา หลังคาเมทัลชีทที่มีสนิมต้องขัดสนิมและทารองพื้นกันสนิมตามที่ผู้ขายกำหนดก่อน หลังคาที่ผุทะลุแล้วต้องเปลี่ยนแผ่นก่อน

**สีขาวจะสกปรกและสะท้อนความร้อนได้น้อยลงหรือไม่**
ฝุ่นและคราบลดประสิทธิภาพการสะท้อนลงบ้าง โรงงานในพื้นที่ฝุ่นมากควรล้างหลังคาด้วยน้ำเป็นระยะ ฝนตามฤดูช่วยล้างได้ส่วนหนึ่ง

**ใช้กับดาดฟ้าคอนกรีตของอาคารสำนักงานได้หรือไม่**
ได้ ระบุไว้ว่าทาบนดาดฟ้า คสล. และผนังอาคารภายนอกได้ อาคารหลายชั้นได้ผลกับชั้นบนสุดเป็นหลัก การคำนวณคืนทุนควรใช้ค่าไฟทำความเย็นของชั้นบนสุดเท่านั้น

**ต้องทากี่เที่ยว และใช้เวลากี่วัน**
ขึ้นกับสภาพหลังคาและพื้นที่ แจ้งพื้นที่และประเภทหลังคามาที่[ฝ่ายขาย](/contact)เพื่อรับจำนวนเที่ยว ปริมาณสี และกำหนดการทำงาน

## ขั้นตอนถัดไป

ส่งพื้นที่หลังคา ประเภทวัสดุหลังคา รูปถ่ายสภาพปัจจุบัน และค่าไฟส่วนทำความเย็นโดยประมาณ มาที่ทีมงาน ทีมจะประเมินปริมาณสี ต้นทุนติดตั้ง และคำนวณระยะคืนทุนจากตัวเลขของโรงงานให้พร้อมใบเสนอราคาภายใน 24 ชั่วโมง โทร 086-339-4682 หรือแอด LINE
